Repository: usnistgov/phasefield-precipitate-aging

# Phase field precipitate aging model

> Phase field model for precipitate aging in ternary analogues to Ni-based superalloys

## Background

This repository contains a phase-field model for solid-state transformations in
Inconel 625 based on [Zhou *et al.*](#zhou-2014), which is a ternary generalization
of the binary [KKS model](#kim-1999).

To capture δ, μ, and Laves precipitates in a γ matrix, I have
chosen Ni–30%Cr–2%Nb as the model system. The interdendritic regions in
additive manufacturing get enriched to Ni–31%Cr–13%Nb.
The four-phase three-component model is represented using two composition fields
(Cr and Nb) and three phase fields (δ, μ, and Laves). There is one
dependent composition (Ni) and one dependent phase (γ).

Free energies for each constituent phase are computed using a CALPHAD database,
simplified from [Du *et al.*](#du-2005) to enable one-to-one mapping of sublattice
compositions to system compositions. This database is provided in
[Du_Cr-Nb-Ni_simple.tdb](Du_Cr-Nb-Ni_simple.tdb). The CALPHAD expressions are
further simplified using 2<sup>nd</sup>-order Taylor series (paraboloid)
approximations.

## Usage

1. ```cd thermo; python CALPHAD_energies.py; python nucleation.py``` This
   will use pycalphad to read the database and extract expressions, which
   are then manipulated and written into C-code by SymPy.
2. ```make``` (OpenMP, Nvidia CUDA compiler). This will compile the source
   code into a binary, ```alloy625```.
3. Run the code.

# Precipitation Thermodynamics Using CALPHAD

## Sublattice Substitutions

The reference CALPHAD database for Cr-Nb-Ni provides phases with the
following sublattice models, in descending order of observation frequency:

- γ, FCC: (Cr, Nb, Ni)<sub>1</sub>.
- δ, NbNi<sub>3</sub>: (**Nb**, Ni)<sub>1/4</sub> (Cr, Nb, **Ni**)<sub>3/4</sub>.
- λ, NbCr<sub>2</sub>: (Cr, **Nb**)<sub>1/3</sub>(**Cr**, Nb, Ni)<sub>2/3</sub>.
- μ, Nb<sub>6</sub>Ni<sub>7</sub>: **Nb**<sub>6/13</sub>(Cr, Nb, **Ni**)<sub>7/13</sub>.
- β, BCC: (Cr, Nb, Ni)<sub>1</sub>.
- Liquid: (Cr, Nb, Ni)<sub>1</sub>.

Based on X-ray and electron diffraction characterization of additively
manufactured parts, the γ, δ, and λ phases are of the most interest
(neither β nor μ are routinely observed). In order to produce a one-to-one
mapping from system to sublattice composition -- avoiding solving for
internal equilibrium when using the phase-field model -- the sublattice
definitions are modified to create clean segregation of constituents. For
δ phase, Nb is eliminated from the **Ni** sublattice; for λ phase, Nb is
eliminated from the **Cr** sublattice. This redefinition does change the
phase diagram slightly, but its important characteristics are preserved.

These changes are reiterated and implemented in
[CALPHAD_energies.py](CALPHAD_energies.py).

## Paraboloid Representations

The Kim-Kim-Suzuki interface model assumed in this work requires smooth,
continuous functions defined throughout the Gibbs simplex. CALPHAD models
do not provide that: rather, there are usually regions where CALPHAD free
energy functions are undefined. To resolve this incompatibility, and to
simplify linear algebra later on, a second-order Taylor series expansion is
used to approximate the free energy of each phase.

1. A three-phase coexistence field of interest is identified using Pandat
   to compute the phase diagram from the simplified CALPHAD database.
2. The compositions corresponding to the vertices of the coexistence
   triangle were extracted, corresponding to the composition at equilibrium
   of each coexisting phase, using ImageJ and Pandat.
3. An isothermal temperature of 873°C is chosen, to reflect the manufacturer's
   recommended stress relieving heat treatment.
4. The free energy of each phase is approximated using a Taylor series
   expansion about its equilibrium coexistence composition:
   
   ```latex
   G_{\alpha}(x_1, x_2) \approx
   + 0.5 * \frac{\partial^2 G(x_1^e, x_2^e)}{\partial (x_1)^2}
           \left(x_1 - x_1^e\right)^2
   +       \frac{\partial^2 G(x_1^e, x_2^e)}{\partial x_1 \partial x_2}
                \left(x_1 - x_1^e\right)\left(x_2 - x_2^e\right)
   + 0.5 * \frac{\partial^2 G(x_1^e, x_2^e)}{\partial (x_2)^2}
           \left(x_2 - x_2^e\right)^2
   ```
   Note that the term $G_0 = G(x_1^e, x_2^e)$ has been excluded, so that
   each phase has a free energy of precisely zero at its equilibrium
   coexistence composition. PyCalphad is used to read the CALPHAD database,
   and SymPy is used to compute the paraboloid expressions and write them
   to disk as C code. The Gibbs free energies are divided by the molar
   volume of FCC Ni to convert from a molar basis to the volumetric form
   expected by phase-field models.

## Initial Condition

Rapid solidification of the melt pool during additive manufacturing produces a
cellular/dendritic microstructure, with microsegregation of solute elements
enriching the interdendritic regions (last to solidify). This enrichment favors

File: thermo/Du_Cr-Nb-Ni_simple.tdb

$ Database file written 1900- 1-**
$ From database: USER                    
 ELEMENT /-   ELECTRON_GAS              0.0000E+00  0.0000E+00  0.0000E+00!
 ELEMENT VA   VACUUM                    0.0000E+00  0.0000E+00  0.0000E+00!
 ELEMENT CR   BCC_A2                    5.1996E+01  4.0500E+03  2.3560E+01!
 ELEMENT NB   BCC_A2                    9.2906E+01  5.2200E+03  3.6270E+01!
 ELEMENT NI   FCC_A1                    5.8690E+01  4.7870E+03  2.9796E+01!
 
 FUNCTION GLIQCR    298.15 +24339.955-11.420225*T+2.37615E-21*T**7+GHSERCR#; 
     2180 N !
$      -16459.984+335.616316*T-50*T*LN(T); 6000 N !
 FUNCTION GLIQNB    298.15 +29781.555-10.816417*T-3.06098E-23*T**7+GHSERNB#; 
     2750 N !
$      -7499.398+260.756148*T-41.77*T*LN(T); 6000 N !
 FUNCTION GLIQNI    298.15 +16414.686-9.397*T-3.82318E-21*T**7+GHSERNI#; 
     1728 N !
$      +18290.88-10.537*T-1.12754E+31*T**(-9)+GHSERNI#; 6000 N !
 FUNCTION GFCCCR    298.15 +7284+.163*T+GHSERCR#; 6000 N !
 FUNCTION GFCCNB    298.15 +13500+1.7*T+GHSERNB#; 6000 N !
 FUNCTION GHSERNI   298.15 -5179.159+117.854*T-22.096*T*LN(T)-.0048407*T**2; 
     1728 N !
$      -27840.655+279.135*T-43.1*T*LN(T)+1.12754E+31*T**(-9); 3000 N !
 FUNCTION GHSERCR   298.15 -8856.94+157.48*T-26.908*T*LN(T)+.00189435*T**2
     -1.47721E-06*T**3+139250*T**(-1); 2180 N !
$      -34869.344+344.18*T-50*T*LN(T)-2.88526E+32*T**(-9); 6000 N !
 FUNCTION GHSERNB   298.15 -8519.353+142.045475*T-26.4711*T*LN(T)
     +2.03475E-04*T**2-3.5012E-07*T**3+93399*T**(-1); 2750 N !
$      -37669.3+271.720843*T-41.77*T*LN(T)+1.528238E+32*T**(-9); 6000 N !
 FUNCTION GBCCNI    298.15 +8715.084-3.556*T+GHSERNI#; 6000 N !
 FUNCTION UN_ASS 298.15 +0; 300 N !
 
 TYPE_DEFINITION % SEQ *!
 DEFINE_SYSTEM_DEFAULT ELEMENT 2 !
 DEFAULT_COMMAND DEF_SYS_ELEMENT VA /- !


 PHASE LIQUID:L %  1  1.0  !
    CONSTITUENT LIQUID:L :CR,NB,NI :  !

   PARAMETER G(LIQUID,CR;0)               298.15 +GLIQCR#; 6000 N REF4 !
   PARAMETER G(LIQUID,NB;0)               298.15 +GLIQNB#; 6000 N REF4 !
   PARAMETER G(LIQUID,NI;0)               298.15 +GLIQNI#; 6000 N REF1 !
   PARAMETER G(LIQUID,CR,NI;0)            298.15 +318-7.3318*T; 6000 N 
  REF110 !
   PARAMETER G(LIQUID,CR,NI;1)            298.15 +16941-6.3696*T; 6000 N 
  REF110 !
   PARAMETER G(LIQUID,CR,NB;0)            298.15 -10304.91+.60618*T; 6000 N 
  REF116 !
   PARAMETER G(LIQUID,CR,NB;1)            298.15 -8513.45+.5008*T; 6000 N 
  REF116 !
   PARAMETER G(LIQUID,NB,NI;0)            298.15 -80037.3-6.31498*T; 6000 N 
  REF177 !
   PARAMETER G(LIQUID,NB,NI;1)            298.15 +97884.9-19.01069*T; 6000 N 
  REF177 !
   PARAMETER G(LIQUID,NB,NI;2)            298.15 +10000; 6000 N REF177 !
   PARAMETER G(LIQUID,CR,NB,NI;0)            298.15 -59943; 6000 N 05Du !
   PARAMETER G(LIQUID,CR,NB,NI;1)            298.15 -220439; 6000 N 05Du !
   PARAMETER G(LIQUID,CR,NB,NI;2)            298.15 -14828; 6000 N 05Du !


 TYPE_DEFINITION & GES A_P_D BCC_A2 MAGNETIC  -1.0    4.00000E-01 !
 PHASE BCC_A2  %&  1 1 !
    CONSTITUENT BCC_A2  :CR%,NB,NI% :  !

   PARAMETER G(BCC_A2,CR;0)            298.15 +GHSERCR#; 6000 N REF1 !
   PARAMETER TC(BCC_A2,CR;0)           298.15 -311.5; 6000 N REF1 !
   PARAMETER BMAGN(BCC_A2,CR;0)        298.15 -.008; 6000 N REF4 !
   PARAMETER G(BCC_A2,NB;0)            298.15 +GHSERNB#; 6000 N REF1 !
   PARAMETER G(BCC_A2,NI;0)            298.15 +GBCCNI#; 6000 N REF1 !
   PARAMETER TC(BCC_A2,NI;0)           298.15 +575; 3000 N REF4 !
   PARAMETER BMAGN(BCC_A2,NI;0)        298.15 +.85; 3000 N REF4 !
   PARAMETER G(BCC_A2,CR,NB;0)         298.15 +43426.45-13.0153*T; 6000 N 
  REF116 !
   PARAMETER G(BCC_A2,CR,NB;1)         298.15 +13201.2-6.66604*T; 6000 N 
  REF116 !
   PARAMETER G(BCC_A2,CR,NI;0)         298.15 +17170-11.8199*T; 6000 N 
  REF110 !
   PARAMETER G(BCC_A2,CR,NI;1)         298.15 +34418-11.8577*T; 6000 N 
  REF110 !
   PARAMETER TC(BCC_A2,CR,NI;0)        298.15 +2373; 6000 N REF110 !
   PARAMETER TC(BCC_A2,CR,NI;1)        298.15 +617; 6000 N REF110 !
   PARAMETER BMAGN(BCC_A2,CR,NI;0)     298.15 +4; 6000 N REF110 !
   PARAMETER G(BCC_A2,NB,NI;0)         298.15 -18724.3+5.02405*T; 6000 N 
  REF177 !


$ TYPE_DEFINITION & GES A_P_D BCC_A2 MAGNETIC  -1.0    4.00000E-01 !
$ PHASE BCC_A2  %&  2 1   3 !
$    CONSTITUENT BCC_A2  :CR%,NB,NI% : VA :  !
$
$   PARAMETER G(BCC_A2,CR:VA;0)            298.15 +GHSERCR#; 6000 N REF1 !
$   PARAMETER TC(BCC_A2,CR:VA;0)           298.15 -311.5; 6000 N REF1 !
$   PARAMETER BMAGN(BCC_A2,CR:VA;0)        298.15 -.008; 6000 N REF4 !
$   PARAMETER G(BCC_A2,NB:VA;0)            298.15 +GHSERNB#; 6000 N REF1 !
$   PARAMETER G(BCC_A2,NI:VA;0)            298.15 +GBCCNI#; 6000 N REF1 !
$   PARAMETER TC(BCC_A2,NI:VA;0)           298.15 +575; 3000 N REF4 !
$   PARAMETER BMAGN(BCC_A2,NI:VA;0)        298.15 +.85; 3000 N REF4 !
$   PARAMETER G(BCC_A2,CR,NB:VA;0)         298.15 +43426.45-13.0153*T; 6000 N 
$  REF116 !
$   PARAMETER G(BCC_A2,CR,NB:VA;1)         298.15 +13201.2-6.66604*T; 6000 N 
$  REF116 !
$   PARAMETER G(BCC_A2,CR,NI:VA;0)         298.15 +17170-11.8199*T; 6000 N 
$  REF110 !
$   PARAMETER G(BCC_A2,CR,NI:VA;1)         298.15 +34418-11.8577*T; 6000 N 
$  REF110 !
$   PARAMETER TC(BCC_A2,CR,NI:VA;0)        298.15 +2373; 6000 N REF110 !
$   PARAMETER TC(BCC_A2,CR,NI:VA;1)        298.15 +617; 6000 N REF110 !
$   PARAMETER BMAGN(BCC_A2,CR,NI:VA;0)     298.15 +4; 6000 N REF110 !
$   PARAMETER G(BCC_A2,NB,NI:VA;0)         298.15 -18724.3+5.02405*T; 6000 N 
$  REF177 !


$ High temperature phase in Cr-Nb
 PHASE C14_LAVES  %  2 2   1 !
$   CONSTITUENT C14_LAVES  :CR%,NB,NI : CR,NB% :  !
    CONSTITUENT C14_LAVES  :CR%,NI : CR,NB% :  !

   PARAMETER G(C14_LAVES,CR:CR;0)         298.15 +15000+3*GHSERCR#; 6000 N 
  REF129 !
$   PARAMETER G(C14_LAVES,NB:CR;0)         298.15 +42667.55-31.01111*T
$  +5*T*LN(T)+2*GHSERNB#+GHSERCR#; 6000 N REF116 !
   PARAMETER G(C14_LAVES,CR:NB;0)         298.15 -12667+31.01111*T-5*T*LN(T)
  +2*GHSERCR#+GHSERNB#; 6000 N REF116 !
$   PARAMETER G(C14_LAVES,NB:NB;0)         298.15 +15000+3*GHSERNB#; 6000 N 
$  REF116 !
   PARAMETER G(C14_LAVES,NI:CR;0)         298.15 +300000
  +2*GHSERNI#+GHSERCR#; 6000 N 05Du !
   PARAMETER G(C14_LAVES,NI:NB;0)         298.15 -73605+18.05262*T
  +2*GHSERNI#+GHSERNB#; 6000 N 05Du !
$   PARAMETER G(C14_LAVES,CR,NB:CR;0)      298.15 +90673.45; 6000 N REF116 !
   PARAMETER G(C14_LAVES,CR:CR,NB;0)      298.15 +18511.36; 6000 N REF116 !
$   PARAMETER G(C14_LAVES,NB:CR,NB;0)      298.15 +18511.36; 6000 N REF116 !
$   PARAMETER G(C14_LAVES,CR,NB:NB;0)      298.15 +90673.45; 6000 N REF116 !
   PARAMETER G(C14_LAVES,NI:CR,NB;0)      298.15 -549267+72.00585*T; 6000 N 05Du !
   PARAMETER G(C14_LAVES,CR,NI:NB;0)      298.15 -128907+22.67436*T; 6000 N 05Du !


$ Low temperature phase in Cr-Nb
 PHASE C15_LAVES  %  2 2   1 !
$   CONSTITUENT C15_LAVES  :CR%,NB,NI : CR,NB% :  !
    CONSTITUENT C15_LAVES  :CR%,NI : CR,NB% :  !

   PARAMETER G(C15_LAVES,CR:CR;0)         298.15 +15000+3*GHSERCR#; 6000 N 
  REF1 !
$   PARAMETER G(C15_LAVES,NB:CR;0)         298.15 +48087.03-34.01111*T
$  +5*T*LN(T)+GHSERCR#+2*GHSERNB#; 6000 N REF116 !
   PARAMETER G(C15_LAVES,CR:NB;0)         298.15 -18087.03+34.01111*T
  -5*T*LN(T)+2*GHSERCR#+GHSERNB#; 6000 N REF116 !
$   PARAMETER G(C15_LAVES,NB:NB;0)         298.15 +15000+3*GHSERNB#; 6000 N 
$  REF116 !
   PARAMETER G(C15_LAVES,NI:CR;0)         298.15 +300000
  +2*GHSERNI#+GHSERCR#; 6000 N 05Du !
   PARAMETER G(C15_LAVES,NI:NB;0)         298.15 -60000
  +2*GHSERNI#+GHSERNB#; 6000 N 05Du !
$   PARAMETER G(C15_LAVES,CR,NB:CR;0)      298.15 +83366.02; 6000 N REF116 !
   PARAMETER G(C15_LAVES,CR:CR,NB;0)      298.15 +17565.57; 6000 N REF116 !
$   PARAMETER G(C15_LAVES,NB:CR,NB;0)      298.15 +17565.57; 6000 N REF116 !
$   PARAMETER G(C15_LAVES,CR,NB:NB;0)      298.15 +83366.02; 6000 N REF116 !
   PARAMETER G(C15_LAVES,CR,NI:NB;0)      298.15 -60000; 6000 N 05Du !


$ Also known as delta phase
 PHASE D0A_NBNI3  %  2 1   3 !
$   CONSTITUENT D0A_NBNI3  :NB%,NI : CR,NB,NI% :  !
    CONSTITUENT D0A_NBNI3  :NB%,NI : CR,NI% :  !

$   PARAMETER G(D0A_NBNI3,NB:NB;0)         298.15 +20000+4*GHSERNB#; 6000 N 
$  REF177 !
$   PARAMETER G(D0A_NBNI3,NI:NB;0)         298.15 +181202.3-19.33288*T
$  +GHSERNI#+3*GHSERNB#; 6000 N REF177 !
   PARAMETER G(D0A_NBNI3,NB:NI;0)         298.15 -141202.4+19.33288*T
  +GHSERNB#+3*GHSERNI#; 6000 N REF177 !
   PARAMETER G(D0A_NBNI3,NI:NI;0)         298.15 +20000+4*GHSERNI#; 6000 N 
  REF177 !
   PARAMETER G(D0A_NBNI3,NB:CR;0)         298.15 +32000+GHSERNB#+3*GHSERCR#;
  6000 N 05Du !
   PARAMETER G(D0A_NBNI3,NI:CR;0)         298.15 +32000+GHSERNI#+3*GHSERCR#;
  6000 N 05Du !
$   PARAMETER G(D0A_NBNI3,NB,NI:NB;0)      298.15 -12318.5; 6000 N REF177 !
$   PARAMETER G(D0A_NBNI3,NB:NB,NI;0)      298.15 +54022.5; 6000 N REF177 !
$   PARAMETER G(D0A_NBNI3,NI:NB,NI;0)      298.15 +54022.5; 6000 N REF177 !
   PARAMETER G(D0A_NBNI3,NB,NI:NI;0)      298.15 -12318.5; 6000 N REF177 !


$ Also known as mu phase
 PHASE D85_NI7NB6  %  2 6   7 !
    CONSTITUENT D85_NI7NB6  :NB : CR,NB,NI% :  !

   PARAMETER G(D85_NI7NB6,NB:NB;0)        298.15 +65000+13*GHSERNB#; 6000 N 
  REF177 !
   PARAMETER G(D85_NI7NB6,NB:NI;0)        298.15 -312097.5+7.3203*T
  +6*GHSERNB#+7*GHSERNI#; 6000 N REF177 !
   PARAMETER G(D85_NI7NB6,NB:CR;0)        298.15 -32500
  +6*GHSERNB#+7*GHSERCR#; 6000 N 05Du !
   PARAMETER G(D85_NI7NB6,NB:NB,NI;0)     298.15 +273734.55; 6000 N REF177 !
   PARAMETER G(D85_NI7NB6,NB:NB,NI;1)     298.15 +451218.3; 6000 N REF177 !
   PARAMETER G(D85_NI7NB6,NB:CR,NI;0)     298.15 -71006; 6000 N 05Du !


 TYPE_DEFINITION ' GES A_P_D FCC_A1 MAGNETIC  -3.0    2.80000E-01 !
 PHASE FCC_A1  %'  1 1 !
    CONSTITUENT FCC_A1  :CR,NB,NI% :  !

   PARAMETER G(FCC_A1,CR;0)            298.15 +GFCCCR#; 6000 N REF1 !
   PARAMETER TC(FCC_A1,CR;0)           298.15 -1109; 6000 N REF1 !
   PARAMETER BMAGN(FCC_A1,CR;0)        298.15 -2.46; 6000 N REF1 !
   PARAMETER G(FCC_A1,NB;0)            298.15 +GFCCNB#; 6000 N REF1 !
   PARAMETER G(FCC_A1,NI;0)            298.15 +GHSERNI#; 6000 N REF1 !
   PARAMETER TC(FCC_A1,NI;0)           298.15 +633; 3000 N REF4 !
   PARAMETER BMAGN(FCC_A1,NI;0)        298.15 +.52; 3000 N REF4 !
   PARAMETER G(FCC_A1,CR,NI;0)         298.15 +8030-12.8801*T; 6000 N 
  REF110 !
   PARAMETER G(FCC_A1,CR,NI;1)         298.15 +33080-16.0362*T; 6000 N 
  REF110 !
   PARAMETER TC(FCC_A1,CR,NI;0)        298.15 -3605; 6000 N REF110 !
   PARAMETER BMAGN(FCC_A1,CR,NI;0)     298.15 -1.91; 6000 N REF110 !
   PARAMETER G(FCC_A1,NB,NI;0)         298.15 -70007.4-7.39665*T; 6000 N 
  REF177 !
   PARAMETER G(FCC_A1,NB,NI;1)         298.15 +96115-23.07497*T; 6000 N 
  REF177 !
   PARAMETER G(FCC_A1,CR,NB,NI;0)            298.15 -21111; 6000 N 05Du !

$ TYPE_DEFINITION ' GES A_P_D FCC_A1 MAGNETIC  -3.0    2.80000E-01 !
$ PHASE FCC_A1  %'  2 1   1 !
$    CONSTITUENT FCC_A1  :CR,NB,NI% : VA :  !
$
$   PARAMETER G(FCC_A1,CR:VA;0)            298.15 +GFCCCR#; 6000 N REF1 !
$   PARAMETER TC(FCC_A1,CR:VA;0)           298.15 -1109; 6000 N REF1 !
$   PARAMETER BMAGN(FCC_A1,CR:VA;0)        298.15 -2.46; 6000 N REF1 !
$   PARAMETER G(FCC_A1,NB:VA;0)            298.15 +GFCCNB#; 6000 N REF1 !
$   PARAMETER G(FCC_A1,NI:VA;0)            298.15 +GHSERNI#; 6000 N REF1 !
$   PARAMETER TC(FCC_A1,NI:VA;0)           298.15 +633; 3000 N REF4 !
$   PARAMETER BMAGN(FCC_A1,NI:VA;0)        298.15 +.52; 3000 N REF4 !
$   PARAMETER G(FCC_A1,CR,NI:VA;0)         298.15 +8030-12.8801*T; 6000 N 
$  REF110 !
$   PARAMETER G(FCC_A1,CR,NI:VA;1)         298.15 +33080-16.0362*T; 6000 N 
$  REF110 !
$   PARAMETER TC(FCC_A1,CR,NI:VA;0)        298.15 -3605; 6000 N REF110 !
$   PARAMETER BMAGN(FCC_A1,CR,NI:VA;0)     298.15 -1.91; 6000 N REF110 !
$   PARAMETER G(FCC_A1,NB,NI:VA;0)         298.15 -70007.4-7.39665*T; 6000 N 
$  REF177 !
$   PARAMETER G(FCC_A1,NB,NI:VA;1)         298.15 +96115-23.07497*T; 6000 N 
$  REF177 !
$   PARAMETER G(FCC_A1,CR,NB,NI:VA;0)            298.15 -21111; 6000 N 05Du !

 LIST_OF_REFERENCES
 NUMBER  SOURCE
   REF4     'A T Dinsdale, SGTE Data for Pure Elements, update 2001'
   REF1     'A T Dinsdale, SGTE Data for Pure Elements, Calphad 15(1991)4 p 
           317-425; '
   REF110   'B J Lee, Calphad 16(1992)2 p 121-149; TRITA-MAC 473 (1991); Cr
           -Ni'
   REF116   'J G Costa Neto, S G Fries, H L Lukas, Calphad 17(1993) p 219
           -228; Cr-Nb'
   REF177   'A Bolcavage and U.R. Kattner, Journal of phase Equilibria, vol 
           17 No.2 1996; Nb-Ni'
   REF129   'K Zeng, M Hamalainen, I Ansara, Z Metallkde 84(1993)1 p 23-28, 
           Cr-Zr'
   05Du     'Y. Du, S. Liu, Y.A. Chang, Y. Yang, Calphad 29 (2005)
           140-148; Cr-Nb-Ni'
  !
