Repository: usnistgov/phasefield-precipitate-aging

# Phase field precipitate aging model

> Phase field model for precipitate aging in ternary analogues to Ni-based superalloys

## Background

This repository contains a phase-field model for solid-state transformations in
Inconel 625 based on [Zhou *et al.*](#zhou-2014), which is a ternary generalization
of the binary [KKS model](#kim-1999).

To capture δ, μ, and Laves precipitates in a γ matrix, I have
chosen Ni–30%Cr–2%Nb as the model system. The interdendritic regions in
additive manufacturing get enriched to Ni–31%Cr–13%Nb.
The four-phase three-component model is represented using two composition fields
(Cr and Nb) and three phase fields (δ, μ, and Laves). There is one
dependent composition (Ni) and one dependent phase (γ).

Free energies for each constituent phase are computed using a CALPHAD database,
simplified from [Du *et al.*](#du-2005) to enable one-to-one mapping of sublattice
compositions to system compositions. This database is provided in
[Du_Cr-Nb-Ni_simple.tdb](Du_Cr-Nb-Ni_simple.tdb). The CALPHAD expressions are
further simplified using 2<sup>nd</sup>-order Taylor series (paraboloid)
approximations.

## Usage

1. ```cd thermo; python CALPHAD_energies.py; python nucleation.py``` This
   will use pycalphad to read the database and extract expressions, which
   are then manipulated and written into C-code by SymPy.
2. ```make``` (OpenMP, Nvidia CUDA compiler). This will compile the source
   code into a binary, ```alloy625```.
3. Run the code.

# Precipitation Thermodynamics Using CALPHAD

## Sublattice Substitutions

The reference CALPHAD database for Cr-Nb-Ni provides phases with the
following sublattice models, in descending order of observation frequency:

- γ, FCC: (Cr, Nb, Ni)<sub>1</sub>.
- δ, NbNi<sub>3</sub>: (**Nb**, Ni)<sub>1/4</sub> (Cr, Nb, **Ni**)<sub>3/4</sub>.
- λ, NbCr<sub>2</sub>: (Cr, **Nb**)<sub>1/3</sub>(**Cr**, Nb, Ni)<sub>2/3</sub>.
- μ, Nb<sub>6</sub>Ni<sub>7</sub>: **Nb**<sub>6/13</sub>(Cr, Nb, **Ni**)<sub>7/13</sub>.
- β, BCC: (Cr, Nb, Ni)<sub>1</sub>.
- Liquid: (Cr, Nb, Ni)<sub>1</sub>.

Based on X-ray and electron diffraction characterization of additively
manufactured parts, the γ, δ, and λ phases are of the most interest
(neither β nor μ are routinely observed). In order to produce a one-to-one
mapping from system to sublattice composition -- avoiding solving for
internal equilibrium when using the phase-field model -- the sublattice
definitions are modified to create clean segregation of constituents. For
δ phase, Nb is eliminated from the **Ni** sublattice; for λ phase, Nb is
eliminated from the **Cr** sublattice. This redefinition does change the
phase diagram slightly, but its important characteristics are preserved.

These changes are reiterated and implemented in
[CALPHAD_energies.py](CALPHAD_energies.py).

## Paraboloid Representations

The Kim-Kim-Suzuki interface model assumed in this work requires smooth,
continuous functions defined throughout the Gibbs simplex. CALPHAD models
do not provide that: rather, there are usually regions where CALPHAD free
energy functions are undefined. To resolve this incompatibility, and to
simplify linear algebra later on, a second-order Taylor series expansion is
used to approximate the free energy of each phase.

1. A three-phase coexistence field of interest is identified using Pandat
   to compute the phase diagram from the simplified CALPHAD database.
2. The compositions corresponding to the vertices of the coexistence
   triangle were extracted, corresponding to the composition at equilibrium
   of each coexisting phase, using ImageJ and Pandat.
3. An isothermal temperature of 873°C is chosen, to reflect the manufacturer's
   recommended stress relieving heat treatment.
4. The free energy of each phase is approximated using a Taylor series
   expansion about its equilibrium coexistence composition:
   
   ```latex
   G_{\alpha}(x_1, x_2) \approx
   + 0.5 * \frac{\partial^2 G(x_1^e, x_2^e)}{\partial (x_1)^2}
           \left(x_1 - x_1^e\right)^2
   +       \frac{\partial^2 G(x_1^e, x_2^e)}{\partial x_1 \partial x_2}
                \left(x_1 - x_1^e\right)\left(x_2 - x_2^e\right)
   + 0.5 * \frac{\partial^2 G(x_1^e, x_2^e)}{\partial (x_2)^2}
           \left(x_2 - x_2^e\right)^2
   ```
   Note that the term $G_0 = G(x_1^e, x_2^e)$ has been excluded, so that
   each phase has a free energy of precisely zero at its equilibrium
   coexistence composition. PyCalphad is used to read the CALPHAD database,
   and SymPy is used to compute the paraboloid expressions and write them
   to disk as C code. The Gibbs free energies are divided by the molar
   volume of FCC Ni to convert from a molar basis to the volumetric form
   expected by phase-field models.

## Initial Condition

Rapid solidification of the melt pool during additive manufacturing produces a
cellular/dendritic microstructure, with microsegregation of solute elements
enriching the interdendritic regions (last to solidify). This enrichment favors

File: thermo/Ni-Nb-Cr_fcc_mob.tdb
$ Mobility Database for Ni-Cr-Nb
$ A subset extracted from the Mobility Database for
$ Ni-Al-Cr-Co-Hf-Mo-Nb-Re-Ta-Ti-W, (C. Campbell, NIST)
$ https://materialsdata.nist.gov/handle/11256/942

 ELEMENT VA   VACUUM            0.0000E+00  0.0000E+00  0.0000E+00!
 ELEMENT NI   FCC_A1            5.8690E+01  4.7870E+03  2.9796E+01!
 ELEMENT CR   BCC_A2			5.1996E+01  4.0400E+03  2.3560E+01!
 ELEMENT NB   BCC_A2			9.2906E+01  5.2200E+03  3.6270E+01 !

 TYPE_DEFINITION % SEQ *!
 DEFINE_SYSTEM_DEFAULT SPECIE 2 !
 DEFAULT_COMMAND DEF_SYS_ELEMENT VA !

 PHASE LIQUID:L %  1  1.0  !
    CONSTITUENT LIQUID:L :NI,CR,NB :  !

ZEROVOLUME_SPECIES VA !

PARA VS(liquid) 0 1.0e-5; 3.00E+3 N !
PARA VS(FCC_A1) 0 1.0e-5; 3.00E+3 N !

$$$$$ Mobility of Cr $$$$$$$$$$$$

 PARAMETER MQ(FCC_A1&CR,Al:VA;0) 298.15 -261700+R*T*LN(0.64); 6.00E+3 N 
    REF200 ! 

 PARAMETER MQ(FCC_A1&CR,CR:VA;0) 298.15 -235000-82*T; 6.00E+3 N  REF220 ! 
 PARAMETER MQ(FCC_A1&CR,NB:VA;0) 298.15 -287000-64.4*T; 6.000E+3 N !
 PARAMETER MQ(FCC_A1&CR,NI:VA;0) 298.15 -287000-64.4*T; 6.00E+3 N REF220 !

 PARAMETER MQ(FCC_A1&CR,CR:B;0) 298.15 -235000-82.0*T; 6.00E+3 N !
 PARAMETER MQ(FCC_A1&CR,NI:B;0) 298.15 -287000-64.4*T; 6.00E+3 N !

$$ Cr-Ni $$

 PARAMETER MQ(FCC_A1&CR,CR,NI:VA;0) 298.15 -68000; 6.00E+3 N REF220!


$$$$$  Mobility of Nb $$$$$$$$$$$$$


 PARAMETER MQ(FCC_A1&NB,CR:VA;0) 298.15 -255333+R*T*LN(7.6071E-5);
         6.000E+3 N ! 
 PARAMETER MQ(FCC_A1&NB,NB:VA;0) 298.15  -274328+R*T*LN(8.644E-5);
	6.000E+3 N !
 PARAMETER MQ(FCC_A1&NB,NI:VA;0) 298.15 -255333+R*T*LN(7.6071E-5);
         6.000E+3 N !


$$$$$  Mobility of Ni $$$$$$$$$$$

 PARAMETER MQ(FCC_A1&NI,CR:VA;0) 298.15 -235000-82*T; 6.00E+3 N REF220 ! 
 PARAMETER MQ(FCC_A1&NI,NB:VA;0) 298.15 -287000+R*T*LN(1.0E-4); 6.00E+3 N !
 PARAMETER MQ(FCC_A1&NI,Ni:VA;0) 298.15 -287000-69.8*T; 6.00E+3 N REF220!

$$ Cr-Ni $$

 PARAMETER MQ(FCC_A1&NI,CR,NI:VA;0) 298.15 -81000; 6.00E+3 N REF220 !

   
$$$$ DIFFUSIVITY in the LIQUID $$$$$$$$$$$$$$$$$$$$$$$$$$$$$$$$$$$$$

 PARAMETER DQ(LIQUID&CR,CR;0) 298.15 +R*T*LN(1.0E-9); 6.00E+3 N !
 PARAMETER DQ(LIQUID&CR,NB;0) 298.15 +R*T*LN(1.0E-9); 6.00E+3 N !
 PARAMETER DQ(LIQUID&CR,NI;0) 298.15 +R*T*LN(1.0E-9); 6.00E+3 N !

 PARAMETER DQ(LIQUID&NB,CR;0) 298.15 +R*T*LN(1.0E-9); 6.00E+3 N !
 PARAMETER DQ(LIQUID&NB,NB;0) 298.15 +R*T*LN(1.0E-9); 6.00E+3 N !
 PARAMETER DQ(LIQUID&NB,NI;0) 298.15 +R*T*LN(1.0E-9); 6.00E+3 N !

 PARAMETER DQ(LIQUID&NI,CR;0) 298.15 +R*T*LN(1.0E-9); 6.00E+3 N !
 PARAMETER DQ(LIQUID&NI,NB;0) 298.15 +R*T*LN(1.0E-9); 6.00E+3 N !
 PARAMETER DQ(LIQUID&NI,NI;0) 298.15 +R*T*LN(1.0E-9); 6.00E+3 N !


LIST_OF_REFERENCES
  NUMBER  SOURCE

  REF200  'Engstrom and Agren, Z. Metallkd., vol87 (1996) p92; Ni-Cr-Al'
  REF210  'Matan, Winand, Carter, Karunaratne, Bognanoff, Reed, Acta Mat. 
	    Vol46 (1998) p4587; Ni-Al-Ti'
  REF220  'Jonsson, Internal Report, Trita-Mac 562 (1994)  
	     Royal Institute of Techn., Stockholm, Sweden; Fe,Cr,Ni-FCC' 
  REF250 'Campbell, Boettinger, Kattner, Acta Mat. Vol50 (2002) p775;
	    Ni-Co,Ni-Hf,Ni-Mo,Ni-Ta,Ni-W,Ni-Re (fcc)'

  !
